Repository: mikemag/MonkeyWiki

# MonkeyWiki

This is the source for the content at https://www.happymonkeysnowboards.com/MonkeyWiki.

This was all converted from the Wiki version of MonkeyWiki in May, 2023. Hopefully I got everything right!

# Donate

You can help offset the server costs for running [MonkeyWiki](https://www.happymonkeysnowboards.com/MonkeyWiki) with a small donation.

File: content/zh-cn/MonkeyWiki/Materials/Epoxy.md
---
dateFromWiki: "2019-04-04T08:21:21Z"
title: "环氧树脂"
gallery: true
aliases:
- /MonkeyWiki/Epoxy/zh-cn
translatedDate: "2019-04-04T08:21:21Z"
translator: "X z"
translatorPage: "/zh-cn/MonkeyWiki/X_z"
---
{{< img src="images/Epoxy1.JPG" >}}
{{< img src="images/Epoxy2.JPG" >}}
我使用专为滑雪板应用设计的环氧系统，由当地公司QCM Industrial设计。环氧树脂设计为在极低温度下弯曲并抵抗冲击。测量环氧树脂（EMV-0049）和固化剂（ECA-032）并称重至克，然后充分搅拌。在板的顶部和底部通过小心控制的加热压制板，以适当地固化环氧树脂，从而发挥其全部特性。制造商建议对这种特殊的环氧树脂系统进行180°F(82°C)的加热固化。  

### QCM no longer available

Note: this QCM epoxy is no longer available. They sold their formula to Forrest Paint who produced it for a few
years but they also stopped. I don't have a recommendation for different epoxy since I don't have any direct
experience with others for snowboard building. 

For posterity's sake, here are the data sheets on EMV-0043 and ECA-032. I don't have a copy of the EMV-0049 datasheet, 
but this is close enough. I switched to EMV-0043 at some point, I don't recall when.

- [EMV-0043 Data Sheet](/files/EMV-0043.pdf)
- [ECA-032 Data Sheet](/files/ECA-032.pdf)


## 质量控制

每当你获得一批新的环氧树脂时，你应该标记罐头并始终成套使用。混合100g测试样品，适当地固化，并对其进行基本的压力测试（即打破它）。确保它的行为与你期望的一样，并且与过去一样。有一次我得到一罐不正确的树脂，100克样品立即显示出问题。我把罐头和样品带回制造商，他们道歉并立即更换。 

如果你正在销售滑雪板，我强烈建议你记录每个建造过程中使用的批量环氧树脂。保存测试，以便在有人报告问题时你可以参考它们。 


## 测量

每个环氧系统都是不同的：有些是用**体积**测量和混合的，有些是用**重量**测量的。重要的是你知道应该用哪种方法测量环氧树脂。需要按重量混合的环氧树脂按体积混合将导致过多的固化剂（并且它将固化得太快）或太少，在这种情况下环氧树脂将不能正确固化。 


## 混合

我使用“两杯”混合法。我使用两个杯子，它们各自足够大，可容纳整个体积的混合环氧树脂。我将固化剂测量后倒杯子A中，将树脂测量倒杯子B中。我将固化剂从杯子A倒入杯子B，并在杯子B中充分混合。然后将杯子B倒入杯子A中，小心刮去底部和侧面 杯B确保我得到任何未混合的树脂。然后我继续在杯子A中混合。这确保了杯子B底部没有树脂。

一个好的技巧，你可以用来帮助你了解你是否混合好是在开始混合之前向你的固化剂添加非常少量的颜料。取出一小瓶环氧树脂颜料，然后将一小块（压在其中的压舌板尖端）放入固化剂中并搅拌均匀。现在，当你将固化剂与树脂混合时，你将很容易看到任何未混合的树脂。这种少量颜料不会对最终的环氧树脂混合物产生明显的颜色，并且在最终的板材中不会引起注意。 


## 安全

有两个安全方面需要关注：火灾和长期敏感性。


### 火

环氧树脂通过[放热反应](http://en.wikipedia.org/wiki/Exothermic_reaction)治愈。这意味着它在固化时会产生热量，而当它变暖时会产生更多的热量。给予足够的环氧树脂和热量，这种反应可以“逃逸”并产生惊人的热量，足以点燃环氧树脂或其附近的任何东西。不用说，这很糟糕。即使它没有点燃它也可以闷烧并产生你应该避免的有毒烟雾。

当你完成它时，剩下的环氧树脂就应该“永远不会”留在杯子里。'''把它倒在塑料野餐盘上或者同样的一次性用品上，让它在薄膜中慢慢固化。永远不要在底部放置一个带有一英寸环氧树脂的杯子，以便自己固化，或者将这样的杯子扔进垃圾桶等。 


### 敏感度

你应该保持环氧树脂不被皮肤污染，并在层压后处理你的滑雪板时避免吸入环氧树脂灰尘。有些人可以长时间反复接触，对环氧树脂中的化学物质产生敏感性。当暴露于极少量的环氧树脂时，这可能导致皮疹或呼吸问题，并且基本上使你处于无法再次使用它的位置。 

橡胶手套，长袖工作衬衫和简单的防尘口罩是你的朋友。每次都使用它们。  

- [维基百科环氧树脂的健康风险](http://en.wikipedia.org/wiki/Epoxy#Health_risks) 
- [环氧学校关于致敏的文章](http://www.epoxyschool.com/blog/?p=397)


## 采访环氧化学家

 

[SkiBuilders](http://skibuilders.com)在2007年做了[与Roy Wheeldon的问答](http://www.skibuilders.com/articles/epoxy.shtml)。他是QCM,Inc. 的首席化学家，我和其他许多人用于滑雪板的原始环氧树脂制造商。这是一个很好的阅读，我强烈推荐它。罗伊是一个很好的人，总是对像我这样的小型制造商有所帮助。我很高兴和他谈论我多次做的事情。可悲的是，几年前Roy去世了。
